Repository: m4tt-willi4ms/riet-serv

File: data/cifs/Hyperlox/WC.cif
data_cif_Qusongite, syn
_audit_creation_date              'October 16, 2017, 1:57 PM'
_audit_creation_method            'MDI-Jade (2010)'

_chemical_name_common
;
Qusongite, syn
;
_chemical_formula_sum             WC

_publ_section_references
;
Calculated from LPF using POWD-12++, Krainer, H., Arch. Eisenhuettenwes.,
v21 p39-41 (1950)
;
_publ_section_comment
;
ANX: NO. LPF Collection Code: 1707471. Sample Preparation: COMPOUND
FORMATION: melted, heated at 1323 K for 4 h and 993 K for 24 h,
furnace-cooled. Calculated Pattern Original Remarks: the editor deduced
probable site occupation from nominal composition. Minor Warning: No R
factors reported/abstracted. Minor warning from the LPF Editor exist. No
e.s.d reported/abstracted on the cell dimension. Unit Cell Data Source:
Powder Diffraction.
;

_symmetry_cell_setting            Hexagonal
_symmetry_space_group_name_H-M    P -6 m 2
_symmetry_Int_Tables_number       187

_cell_length_a                    2.9065
_cell_length_b                    2.9065
_cell_length_c                    2.8366
_cell_angle_alpha                 90.0
_cell_angle_beta                  90.0
_cell_angle_gamma                 120.0
_cell_volume                      20.75
_cell_formula_units_Z             1.0

loop_
 _atom_site_label
 _atom_site_type_symbol
 _atom_site_symmetry_multiplicity
 _atom_site_occupancy
 _atom_site_fract_x
 _atom_site_fract_y
 _atom_site_fract_z
 _atom_site_B_iso_or_equiv
 _atom_site_thermal_displace_type
 W    W    1   1.0   0.0      0.0      0.0      0.5      Biso
 C    C    1   1.0   0.33333  0.66666  0.5      0.5      Biso
