Repository: m4tt-willi4ms/riet-serv

File: data/cifs/Hyperlox/TiAlN.cif
data_cif_Titanium Aluminum Nitrogen
_audit_creation_date              'October 16, 2017, 12:53 PM'
_audit_creation_method            'MDI-Jade (2010)'

_chemical_name_common
;
Titanium Aluminum Nitrogen
;
_chemical_formula_sum             Ti0.5Al0.5N

_publ_section_references
;
Calculated from LPF using POWD-12++, Inamura S., Nobugai K., Kanamaru F.,
J. Solid State Chem., v68 p124 (1987)
;
_publ_section_comment
;
ANX: AX. LPF Collection Code: 542637. Sample Preparation: Compound
Preparation: prepared by sputtering method.  Minor Warning: No e.s.d
reported/abstracted on the cell dimension. No R factor
reported/abstracted. LPF Editor Comment: editor deduced probable site
occupation from nominal composition. Unit Cell Data Source: Powder
Diffraction.
;

_symmetry_cell_setting            Cubic
_symmetry_space_group_name_H-M    F m -3 m
_symmetry_Int_Tables_number       225

_cell_length_a                    4.19
_cell_length_b                    4.19
_cell_length_c                    4.19
_cell_angle_alpha                 90.0
_cell_angle_beta                  90.0
_cell_angle_gamma                 90.0
_cell_volume                      73.56
_cell_formula_units_Z             4.0

loop_
 _atom_site_label
 _atom_site_type_symbol
 _atom_site_symmetry_multiplicity
 _atom_site_occupancy
 _atom_site_fract_x
 _atom_site_fract_y
 _atom_site_fract_z
 _atom_site_B_iso_or_equiv
 _atom_site_thermal_displace_type
 Ti   Ti   4   0.5   0.0      0.0      0.0      0.5      Biso
 Al   Al   4   0.5   0.0      0.0      0.0      0.5      Biso
 N    N    4   1.0   0.5      0.5      0.5      0.5      Biso

File: data/cifs/Hyperlox/VN.cif
data_cif_Vanadium Nitride
_audit_creation_date              'October 16, 2017, 1:12 PM'
_audit_creation_method            'MDI-Jade (2010)'

_chemical_name_common
;
Vanadium Nitride
;
_chemical_formula_sum             VN

_publ_section_references
;
Calculated from LPF using POWD-12++, Yen C.M., Toth L.E., Shy Y.M.,
Anderson D.E., Rosner L.G., J. Appl. Phys., v38 p2268 (1967)
;
_publ_section_comment
;
LPF Collection Code: 530644. Sample Preparation: Compound Preparation:
powder metallurgical technique.  Minor Warning: No e.s.d
reported/abstracted on the cell dimension. No R factor
reported/abstracted. LPF Editor Comment: editor deduced probable site
occupation from nominal composition. Unit Cell Data Source: Powder
Diffraction.
;

_symmetry_cell_setting            Cubic
_symmetry_space_group_name_H-M    F m -3 m
_symmetry_Int_Tables_number       225

_cell_length_a                    4.12
_cell_length_b                    4.12
_cell_length_c                    4.12
_cell_angle_alpha                 90.0
_cell_angle_beta                  90.0
_cell_angle_gamma                 90.0
_cell_volume                      69.93
_cell_formula_units_Z             4.0

loop_
 _atom_site_label
 _atom_site_type_symbol
 _atom_site_symmetry_multiplicity
 _atom_site_occupancy
 _atom_site_fract_x
 _atom_site_fract_y
 _atom_site_fract_z
 _atom_site_B_iso_or_equiv
 _atom_site_thermal_displace_type
 V    V    4   1.0   0.0      0.0      0.0      0.5      Biso
 N    N    4   1.0   0.5      0.5      0.5      0.5      Biso

File: data/cifs/Hyperlox/WAlC.cif
data_cif_Tungsten Aluminum Carbide
_audit_creation_date              'October 16, 2017, 12:52 PM'
_audit_creation_method            'MDI-Jade (2010)'

_chemical_name_common
;
Tungsten Aluminum Carbide
;
_chemical_formula_sum             W0.5Al0.5C

_publ_section_references
;
Calculated from LPF using POWD-12++, Yan J., Ma X., Zhao W., Tang H., Zhu
C., Cai S., Mater. Res. Bull., v40 p701-707 (2005)
;
_publ_section_comment
;
ANX: NO. LPF Collection Code: 1815196. Sample Preparation: Compound
Preparation: metals ball-milled for 20 h under argon, ball-milled with C
for 50 h, annealed at 1873 K for 5 h in vacuum.  Calculated Pattern
Original Remarks: LPF Editor Comment: editor deduced probable site
occupation from nominal composition. Minor Warning: No R factors
reported/abstracted. Minor warning from the LPF Editor exist. Unit Cell
Data Source: Powder Diffraction.
;

_symmetry_cell_setting            Hexagonal
_symmetry_space_group_name_H-M    P -6 m 2
_symmetry_Int_Tables_number       187

_cell_length_a                    2.908
_cell_length_b                    2.908
_cell_length_c                    2.836
_cell_angle_alpha                 90.0
_cell_angle_beta                  90.0
_cell_angle_gamma                 120.0
_cell_volume                      20.77
_cell_formula_units_Z             1.0

loop_
 _atom_site_label
 _atom_site_type_symbol
 _atom_site_symmetry_multiplicity
 _atom_site_occupancy
 _atom_site_fract_x
 _atom_site_fract_y
 _atom_site_fract_z
 _atom_site_B_iso_or_equiv
 _atom_site_thermal_displace_type
 Al   Al   1   0.5   0.0      0.0      0.0      0.5      Biso
 W    W    1   0.5   0.0      0.0      0.0      0.5      Biso
 C    C    1   1.0   0.33333  0.66666  0.5      0.5      Biso

File: data/cifs/Hyperlox/WV.cif
data_cif_Tungsten Vanadium
_audit_creation_date              'October 16, 2017, 3:04 PM'
_audit_creation_method            'MDI-Jade (2010)'

_chemical_name_common
;
Tungsten Vanadium
;
_chemical_formula_sum             V0.5W0.5

_publ_section_references
;
Calculated from LPF using POWD-12++, Gladyshevskii E.I., Fedorov T.F.,
Skolozdra R.V., Gorshkova L.V., Soviet Powder Metall. and Met. Ceramics,
v6 p406 (1967)
;
_publ_section_comment
;
ANX: N. LPF Collection Code: 457527. Sample Preparation: Compound
Preparation: powder metallurgical technique. Sample annealed at 1473-2073
K for 26-96 h and at 1273 K for 200-400 h, water-quenched. Minor Warning:
No e.s.d reported/abstracted on the cell dimension. No R factor
reported/abstracted. LPF Editor Comment: editor deduced probable site
occupation from nominal composition. Unit Cell Data Source: Powder
Diffraction.
;

_symmetry_cell_setting            Cubic
_symmetry_space_group_name_H-M    I m -3 m
_symmetry_Int_Tables_number       229

_cell_length_a                    3.08285
_cell_length_b                    3.08285
_cell_length_c                    3.08285
_cell_angle_alpha                 90.0
_cell_angle_beta                  90.0
_cell_angle_gamma                 90.0
_cell_volume                      29.59
_cell_formula_units_Z             2.0

loop_
 _atom_site_label
 _atom_site_type_symbol
 _atom_site_symmetry_multiplicity
 _atom_site_occupancy
 _atom_site_fract_x
 _atom_site_fract_y
 _atom_site_fract_z
 _atom_site_B_iso_or_equiv
 _atom_site_thermal_displace_type
 W    W    2   0.5   0.0      0.0      0.0      0.0      Biso
 V    V    2   0.5   0.0      0.0      0.0      0.0      Biso
