Repository: m4tt-willi4ms/riet-serv

File: data/cifs/1000057-LaB6.cif
#------------------------------------------------------------------------------
#$Date: 2015-01-27 19:58:39 +0000 (Tue, 27 Jan 2015) $
#$Revision: 130149 $
#$URL: svn://www.crystallography.net/cod/cif/1/00/00/1000057.cif $
#------------------------------------------------------------------------------
#
# This file is available in the Crystallography Open Database (COD),
# http://www.crystallography.net/
#
# All data on this site have been placed in the public domain by the
# contributors.
#
data_1000057
loop_
_publ_author_name
'Eliseev, A A'
'Efremmov, V A'
'Kuz'micheva, G M'
'Konovalova, E S'
'Lazorenko, V I'
'Paderno, Y B'
'Khlyustova, S Y'
_publ_section_title
;
X-ray structural investigation of single crystals of lanthanum, cerium,
and samarium hexaborides
;
_journal_coden_ASTM              KRISAJ
_journal_name_full               Kristallografiya
_journal_page_first              803
_journal_page_last               805
_journal_volume                  31
_journal_year                    1986
_chemical_formula_structural     'La B6'
_chemical_formula_sum            'B6 La'
_chemical_name_systematic        'Lanthanum boride (1/6)'
_space_group_IT_number           221
_symmetry_cell_setting           cubic
_symmetry_Int_Tables_number      221
_symmetry_space_group_name_Hall  '-P 4 2 3'
_symmetry_space_group_name_H-M   'P m -3 m'
_audit_creation_method           'generated by DC-CRISMAT'
_cell_angle_alpha                90
_cell_angle_beta                 90
_cell_angle_gamma                90
_cell_formula_units_Z            1
_cell_length_a                   4.1570(1)
_cell_length_b                   4.1570(1)
_cell_length_c                   4.1570(1)
_cell_volume                     71.8
_exptl_crystal_density_meas      4.71(0)
_cod_database_code               1000057
loop_
_symmetry_equiv_pos_as_xyz
x,y,z
y,z,x
z,x,y
x,z,y
y,x,z
z,y,x
x,-y,-z
y,-z,-x
z,-x,-y
x,-z,-y
y,-x,-z
z,-y,-x
-x,y,-z
-y,z,-x
-z,x,-y
-x,z,-y
-y,x,-z
-z,y,-x
-x,-y,z
-y,-z,x
-z,-x,y
-x,-z,y
-y,-x,z
-z,-y,x
-x,-y,-z
-y,-z,-x
-z,-x,-y
-x,-z,-y
-y,-x,-z
-z,-y,-x
-x,y,z
-y,z,x
-z,x,y
-x,z,y
-y,x,z
-z,y,x
x,-y,z
y,-z,x
z,-x,y
x,-z,y
y,-x,z
z,-y,x
x,y,-z
y,z,-x
z,x,-y
x,z,-y
y,x,-z
z,y,-x
loop_
_atom_site_label
_atom_site_type_symbol
_atom_site_symmetry_multiplicity
_atom_site_Wyckoff_symbol
_atom_site_fract_x
_atom_site_fract_y
_atom_site_fract_z
_atom_site_occupancy
_atom_site_attached_hydrogens
_atom_site_calc_flag
La1 La0 1 a 0. 0. 0. 1. 0 d
B1 B0 6 f 0.1975(1) 0.5 0.5 1. 0 d
loop_
_atom_type_symbol
_atom_type_oxidation_number
La0 0.000
B0 0.000

File: data/cifs/1507774.cif
#------------------------------------------------------------------------------
#$Date: 2016-02-18 17:37:37 +0200 (Thu, 18 Feb 2016) $
#$Revision: 176729 $
#$URL: svn://www.crystallography.net/cod/cif/1/50/77/1507774.cif $
#------------------------------------------------------------------------------
#
# This file is available in the Crystallography Open Database (COD),
# http://www.crystallography.net/
#
# All data on this site have been placed in the public domain by the
# contributors.
#
data_1507774
loop_
_publ_author_name
'Blanton, T N'
'Rajeswraran, M'
'Stephens, P W'
'Whitcomb, D R'
'Misture, S T'
'Kaduk, J A'
_publ_section_title
;
 Crystal structure determination of the silver carboxylate dimer
 [Ag(O2C22H43)]2, silver behenate, using powder X-ray diffraction methods
;
_journal_name_full
;
Powder Diffraction
;
_journal_page_first              313
_journal_page_last               320
_journal_paper_doi               10.1154/1.3661981
_journal_volume                  26
_journal_year                    2011
_chemical_formula_sum            'C22 H43 Ag O2'
_space_group_IT_number           2
_symmetry_cell_setting           triclinic
_symmetry_space_group_name_Hall  '-P 1'
_symmetry_space_group_name_H-M   'P -1'
_cell_angle_alpha                89.440(3)
_cell_angle_beta                 89.634(5)
_cell_angle_gamma                75.854(1)
_cell_formula_units_Z            2
_cell_length_a                   4.1769(2)
_cell_length_b                   4.7218(2)
_cell_length_c                   58.3385(1)
_cell_measurement_temperature    293
_cell_volume                     1115.63(7)
_diffrn_ambient_temperature      293
_cod_data_source_file            PD-2011-26-4-313.cif
_cod_data_source_block           C22H43AgO2
_cod_database_code               1507774
loop_
_symmetry_equiv_pos_as_xyz
x,y,z
-x,-y,-z
loop_
_atom_site_label
_atom_site_fract_x
_atom_site_fract_y
_atom_site_fract_z
_atom_site_U_iso_or_equiv
Ag1A 1.2324(12) 0.7789(11) 0.01139(6) 0.142(2)
O1 1.6774(12) 0.3673(11) 0.02171(6) 0.02(1)
O2 2.0494(19) 0.0465(20) 0.04344(7) 0.02(1)
C1 1.8095(14) 0.2711(15) 0.04108(6) 0.01(1)
C2 1.6762(11) 0.4414(15) 0.06222(6) 0.01(1)
C3 1.6350(14) 0.2509(14) 0.08281(7) 0.01(2)
C4 1.5066(11) 0.4337(14) 0.10387(6) 0.01(1)
C5 1.4373(14) 0.2613(13) 0.12477(6) 0.01(1)
C6 1.2962(11) 0.4610(13) 0.14469(6) 0.01(1)
C7 1.2182(14) 0.3002(12) 0.16595(6) 0.01(2)
C8 1.0817(10) 0.5051(12) 0.18570(6) 0.01(1)
C9 1.0099(13) 0.3478(11) 0.20745(6) 0.01(1)
C10 0.8817(10) 0.5515(11) 0.22747(6) 0.01(2)
C11 0.8035(12) 0.3899(10) 0.24872(6) 0.01(1)
C12 0.6866(10) 0.5880(11) 0.26921(6) 0.01(1)
C13 0.6236(12) 0.4202(10) 0.29063(6) 0.01(1)
C14 0.4889(10) 0.6116(10) 0.31108(6) 0.01(1)
C15 0.4181(12) 0.4407(10) 0.33209(6) 0.01(1)
C16 0.2774(11) 0.6390(10) 0.35218(6) 0.01(1)
C17 0.2097(11) 0.4781(9) 0.37390(6) 0.01(1)
C18 0.0698(11) 0.6804(9) 0.39381(6) 0.01(1)
C19 -0.0051(11) 0.5188(9) 0.41521(6) 0.01(1)
C20 -0.1450(11) 0.7224(9) 0.43506(6) 0.01(1)
C21 -0.2096(11) 0.5633(9) 0.45698(6) 0.01(1)
C22 -0.3462(12) 0.7679(9) 0.47675(6) 0.01(1)
H2A 1.8516 0.5740 0.0663 0.05
H2B 1.4419 0.5966 0.0581 0.05
H3A 1.8725 0.0969 0.0867 0.05
H3B 1.4630 0.1174 0.0782 0.05
H4A 1.6829 0.5628 0.1086 0.05
H4B 1.2769 0.5961 0.0993 0.05
H5A 1.6663 0.1041 0.1302 0.05
H5B 1.2645 0.1282 0.1202 0.05
H6A 1.4706 0.5930 0.1492 0.05
H6B 1.0697 0.6200 0.1391 0.05
H7A 1.4436 0.1402 0.1716 0.05
H7B 1.0409 0.1709 0.1615 0.05
H8A 1.2576 0.6381 0.1896 0.05
H8B 0.8541 0.6626 0.1801 0.05
H9A 1.2362 0.1866 0.2128 0.05
H9B 0.8296 0.2194 0.2035 0.05
H10A 1.0656 0.6744 0.2318 0.05
H10B 0.6583 0.7170 0.2222 0.05
H11A 1.0251 0.2200 0.2536 0.05
H11B 0.6146 0.2720 0.2444 0.05
H12A 0.8712 0.7123 0.2730 0.05
H12B 0.4591 0.7526 0.2646 0.05
H13A 0.8549 0.2634 0.2957 0.05
H13B 0.4501 0.2863 0.2864 0.05
H14A 0.6636 0.7425 0.3157 0.05
H14B 0.2598 0.7710 0.3060 0.05
H15A 0.6469 0.2827 0.3374 0.05
H15B 0.2445 0.3089 0.3274 0.05
H16A 0.4481 0.7762 0.3563 0.05
H16B 0.0468 0.7932 0.3466 0.05
H17A 0.4404 0.3241 0.3795 0.05
H17B 0.0383 0.3413 0.3699 0.05
H18A 0.2440 0.8127 0.3983 0.05
H18B -0.1579 0.8386 0.3883 0.05
H19A 0.2225 0.3612 0.4208 0.05
H19B -0.1794 0.3862 0.4108 0.05
H20A 0.0260 0.8601 0.4390 0.05
H20B -0.3764 0.8755 0.4295 0.05
H21A 0.0220 0.4102 0.4624 0.05
H21B -0.3808 0.4259 0.4531 0.05
H22A -0.1738 0.8990 0.4817 0.05
H22B -0.5810 0.9206 0.4721 0.05
H22C -0.3916 0.6459 0.4921 0.05

File: data/cifs/1521752.cif
#------------------------------------------------------------------------------
#$Date: 2015-07-10 13:13:01 +0200 (vie 10 de jul de 2015) $
#$Revision: 141966 $
#$URL: svn://www.crystallography.net/cod/cif/1/52/17/1521752.cif $
#------------------------------------------------------------------------------
#
# This file is available in the Crystallography Open Database (COD),
# http://www.crystallography.net/
#
# All data on this site have been placed in the public domain by the
# contributors.
#
data_1521752
loop_
_publ_author_name
'Pertlik, F.'
'Zahiri, R.'
_publ_section_title
;
 Rhodonite with a low calcium content: crystal structure determination and
 crystal chemical calculations
;
_journal_name_full
;
Monatshefte fuer Chemie und verwandte Teile anderer Wissenschaften (109,1978-)
;
_journal_page_first              257
_journal_page_last               265
_journal_volume                  130
_journal_year                    1999
_chemical_formula_sum            'Ca0.21 Fe0.1 Mg0.17 Mn4.51 O15 Si5'
_chemical_name_systematic        '(Mn4.51 Ca0.21 Fe0.10 Mg0.17) (Si5 O15)'
_space_group_IT_number           2
_symmetry_space_group_name_Hall  '-P 1'
_symmetry_space_group_name_H-M   'P -1'
_cell_angle_alpha                92.4
_cell_angle_beta                 94.23
_cell_angle_gamma                105.65
_cell_formula_units_Z            2
_cell_length_a                   7.638
_cell_length_b                   11.862
_cell_length_c                   6.701
_cell_volume                     581.816
_citation_journal_id_ASTM        MOCMB7
_cod_data_source_file            Pertlik_MOCMB7_1999_488.cif
_cod_data_source_block           Ca0.21Fe0.1Mg0.17Mn4.51O15Si5
_cod_original_cell_volume        581.8162
_cod_database_code               1521752
loop_
_symmetry_equiv_pos_as_xyz
x,y,z
-x,-y,-z
loop_
_atom_site_label
_atom_site_type_symbol
_atom_site_fract_x
_atom_site_fract_y
_atom_site_fract_z
_atom_site_occupancy
_atom_site_U_iso_or_equiv
O4 O-2 0.4004 0.4357 0.8048 1 0.0
O14 O-2 0.0525 0.4381 0.7105 1 0.0
O6 O-2 0.2 0.1316 0.733 1 0.0
Mn1 Mn+2 0.88022 0.85202 0.97098 0.954 0.0
O13 O-2 0.3175 0.6095 0.6185 1 0.0
O1 O-2 0.9564 0.679 0.9583 1 0.0
Fe3 Fe+2 0.48965 0.26948 0.81294 0.051 0.0
O9 O-2 0.2565 -0.0048 0.4462 1 0.0
Si3 Si+4 0.4543 0.7355 0.704 1 0.0
Fe2 Fe+2 0.68377 0.55436 0.87211 0.006 0.0
O12 O-2 0.5767 0.7808 0.5169 1 0.0
O2 O-2 0.5967 0.7312 0.8924 1 0.0
O3 O-2 0.7475 0.3886 0.8915 1 0.0
Mn3 Mn+2 0.48965 0.26948 0.81294 0.949 0.0
Ca1 Ca+2 0.03934 0.70205 0.64997 0.214 0.0
Si1 Si+4 0.22 0.1248 0.4953 1 0.0
O11 O-2 0.8432 0.0399 0.9426 1 0.0
Si5 Si+4 0.9229 0.3454 0.8473 1 0.0
O7 O-2 0.3113 0.8095 0.7416 1 0.0
Fe1 Fe+2 0.88022 0.85202 0.97098 0.046 0.0
Mg1 Mg+2 0.29693 0.97311 0.7939 0.172 0.0
Mn4 Mn+2 0.29693 0.97311 0.7939 0.828 0.0
Mn5 Mn+2 0.03934 0.70205 0.64997 0.786 0.0
O5 O-2 0.5469 0.0958 0.8093 1 0.0
Si2 Si+4 0.2612 0.468 0.637 1 0.0
Mn2 Mn+2 0.68377 0.55436 0.87211 0.994 0.0
O10 O-2 0.7638 0.596 0.5818 1 0.0
O8 O-2 0.9346 0.8546 0.6612 1 0.0
Si4 Si+4 0.7437 0.0887 0.7546 1 0.0
O15 O-2 0.8597 0.2222 0.7018 1 0.0

File: data/cifs/9015662-rutile.cif
#------------------------------------------------------------------------------
#$Date: 2017-10-06 19:24:22 +0300 (Fri, 06 Oct 2017) $
#$Revision: 201816 $
#$URL: file:///home/coder/svn-repositories/cod/cif/9/01/56/9015662.cif $
#------------------------------------------------------------------------------
#
# This file is available in the Crystallography Open Database (COD),
# http://www.crystallography.net/. The original data for this entry
# were provided the American Mineralogist Crystal Structure Database,
# http://rruff.geo.arizona.edu/AMS/amcsd.php
#
# The file may be used within the scientific community so long as
# proper attribution is given to the journal article from which the
# data were obtained.
#
data_9015662
loop_
_publ_author_name
'Howard, C. J.'
'Sabine, T. M.'
'Dickson, F.'
_publ_section_title
;
 Structural and thermal parameters for rutile and anatase
;
_journal_issue                   4
_journal_name_full               'Acta Crystallographica, Section B'
_journal_page_first              462
_journal_page_last               468
_journal_paper_doi               10.1107/S010876819100335X
_journal_volume                  47
_journal_year                    1991
_chemical_compound_source        Synthetic
_chemical_formula_sum            'O2 Ti'
_space_group_IT_number           136
_symmetry_space_group_name_Hall  '-P 4n 2n'
_symmetry_space_group_name_H-M   'P 42/m n m'
_cell_angle_alpha                90
_cell_angle_beta                 90
_cell_angle_gamma                90
_cell_length_a                   4.5937
_cell_length_b                   4.5937
_cell_length_c                   2.9587
_cell_volume                     62.435
_database_code_amcsd             0019092
_exptl_crystal_density_diffrn    4.249
_cod_original_formula_sum        'Ti O2'
_cod_database_code               9015662
loop_
_space_group_symop_operation_xyz
x,y,z
-y,-x,z
y,x,-z
1/2+y,1/2-x,1/2-z
1/2-y,1/2+x,1/2+z
1/2+x,1/2-y,1/2+z
1/2-x,1/2+y,1/2-z
x,y,-z
-x,-y,z
y,x,z
-y,-x,-z
1/2-y,1/2+x,1/2-z
1/2+y,1/2-x,1/2+z
1/2-x,1/2+y,1/2+z
1/2+x,1/2-y,1/2-z
-x,-y,-z
loop_
_atom_site_aniso_label
_atom_site_aniso_U_11
_atom_site_aniso_U_22
_atom_site_aniso_U_33
_atom_site_aniso_U_12
_atom_site_aniso_U_13
_atom_site_aniso_U_23
Ti 0.00680 -0.00040 0.00000 0.00680 0.00000 0.00460
O 0.00520 -0.00200 0.00000 0.00520 0.00000 0.00350
loop_
_atom_site_label
_atom_site_fract_x
_atom_site_fract_y
_atom_site_fract_z
Ti 0.00000 0.00000 0.00000
O 0.30478 0.30478 0.00000
loop_
_cod_related_entry_id
_cod_related_entry_database
_cod_related_entry_code
1 AMCSD 0019092

File: data/cifs/Gypsum.cif
data_global
_chemical_name_mineral 'Gypsum'
loop_
_publ_author_name
'Schofield P F'
'Knight K S'
'Stretton I C'
_journal_name_full 'American Mineralogist'
_journal_volume 81 
_journal_year 1996
_journal_page_first 847
_journal_page_last 851
_publ_section_title
;
 Thermal expansion of gypsum investigated by neutron powder diffraction
 T = 4.2 K
;
_database_code_amcsd 0001807
_chemical_formula_sum 'Ca S O6 D4'
_cell_length_a 5.6740
_cell_length_b 15.1049
_cell_length_c 6.4909
_cell_angle_alpha 90
_cell_angle_beta 118.513
_cell_angle_gamma 90
_cell_volume 488.829
_exptl_crystal_density_diffrn      2.394
_symmetry_space_group_name_H-M 'I 1 2/a 1'
loop_
_space_group_symop_operation_xyz
  'x,y,z'
  '1/2+x,1/2+y,1/2+z'
  '-x,y,1/2-z'
  '1/2-x,1/2+y,-z'
  '1/2+x,-y,z'
  '+x,1/2-y,1/2+z'
  '1/2-x,-y,1/2-z'
  '-x,1/2-y,-z'
loop_
_atom_site_label
_atom_site_fract_x
_atom_site_fract_y
_atom_site_fract_z
_atom_site_U_iso_or_equiv
Ca   0.50000   0.07996   0.25000   0.00124
S   0.00000   0.07667   0.75000   0.00132
O1   0.96413   0.13282   0.55028   0.00376
O2   0.75763   0.02194   0.66427   0.00355
Ow   0.38342   0.17240   0.46179   0.00403
D1   0.25369   0.16662   0.50769   0.01809
D2   0.40549   0.24481   0.49322   0.01631

File: data/cifs/PbSO4.cif
#------------------------------------------------------------------------------
#$Date: 2016-02-16 12:49:47 +0000 (Tue, 16 Feb 2016) $
#$Revision: 176465 $
#$URL: svn://www.crystallography.net/cod/cif/9/00/06/9000652.cif $
#------------------------------------------------------------------------------
#
# This file is available in the Crystallography Open Database (COD),
# http://www.crystallography.net/. The original data for this entry
# were provided the American Mineralogist Crystal Structure Database,
# http://rruff.geo.arizona.edu/AMS/amcsd.php
#
# The file may be used within the scientific community so long as
# proper attribution is given to the journal article from which the
# data were obtained.
#
data_9000652
loop_
_publ_author_name
'Miyake, M.'
'Minato, I.'
'Morikawa, H.'
'Iwai, S. I.'
_publ_section_title
;
 Crystal structure and sulphate force constants of barite, celesite, and
 anglesite
;
_journal_name_full               'American Mineralogist'
_journal_page_first              506
_journal_page_last               510
_journal_volume                  63
_journal_year                    1978
_chemical_formula_sum            'O4 Pb S'
_chemical_name_mineral           Anglesite
_space_group_IT_number           62
_symmetry_space_group_name_Hall  '-P 2c 2ab'
_symmetry_space_group_name_H-M   'P b n m'
_cell_angle_alpha                90
_cell_angle_beta                 90
_cell_angle_gamma                90
_cell_length_a                   6.959
_cell_length_b                   8.482
_cell_length_c                   5.398
_cell_volume                     318.624
_exptl_crystal_density_diffrn    6.322
_cod_original_formula_sum        'Pb S O4'
_cod_database_code               9000652
loop_
_symmetry_equiv_pos_as_xyz
x,y,z
x,y,1/2-z
-x,-y,1/2+z
1/2+x,1/2-y,1/2+z
1/2-x,1/2+y,1/2-z
1/2-x,1/2+y,z
1/2+x,1/2-y,-z
-x,-y,-z
loop_
_atom_site_aniso_label
_atom_site_aniso_U_11
_atom_site_aniso_U_22
_atom_site_aniso_U_33
_atom_site_aniso_U_12
_atom_site_aniso_U_13
_atom_site_aniso_U_23
Pb 0.01766 0.01421 0.02450 0.00120 0.00000 0.00000
S 0.00859 0.00911 0.01033 -0.00090 0.00000 0.00000
O1 0.01963 0.01458 0.03690 0.00897 0.00000 0.00000
O2 0.01227 0.01458 0.03986 -0.00598 0.00000 0.00000
O3 0.01717 0.02187 0.01181 -0.00299 -0.00190 -0.00232
loop_
_atom_site_label
_atom_site_fract_x
_atom_site_fract_y
_atom_site_fract_z
Pb 0.16670 0.18790 0.25000
S 0.18420 0.43670 0.75000
O1 0.09600 0.59200 0.75000
O2 0.04300 0.30600 0.75000
O3 0.30900 0.41800 0.97400

File: data/cifs/calcite.cif
#------------------------------------------------------------------------------
#$Date: 2016-02-16 12:49:47 +0000 (Tue, 16 Feb 2016) $
#$Revision: 176465 $
#$URL: svn://www.crystallography.net/cod/cif/9/00/96/9009667.cif $
#------------------------------------------------------------------------------
#
# This file is available in the Crystallography Open Database (COD),
# http://www.crystallography.net/. The original data for this entry
# were provided the American Mineralogist Crystal Structure Database,
# http://rruff.geo.arizona.edu/AMS/amcsd.php
#
# The file may be used within the scientific community so long as
# proper attribution is given to the journal article from which the
# data were obtained.
#
data_9009667
loop_
_publ_author_name
'Sitepu, H.'
'O'Connor B H'
'Li, D.'
_publ_section_title
;
 Comparative evaluation of the March and generalized spherical harmonic
 preferred orientation models using X-ray diffraction data for molybdite
 and calcite powders
 Note: March model
 Locality: synthetic
;
_journal_name_full               'Journal of Applied Crystallography'
_journal_page_first              158
_journal_page_last               167
_journal_paper_doi               10.1107/S0021889804031231
_journal_volume                  38
_journal_year                    2005
_chemical_formula_sum            'C Ca O3'
_chemical_name_mineral           Calcite
_space_group_IT_number           167
_symmetry_space_group_name_Hall  '-R 3 2"c'
_symmetry_space_group_name_H-M   'R -3 c :H'
_cell_angle_alpha                90
_cell_angle_beta                 90
_cell_angle_gamma                120
_cell_length_a                   4.991
_cell_length_b                   4.991
_cell_length_c                   17.068
_cell_volume                     368.204
_exptl_crystal_density_diffrn    2.708
_cod_original_sg_symbol_H-M      'R -3 c'
_cod_original_formula_sum        'Ca C O3'
_cod_database_code               9009667
loop_
_symmetry_equiv_pos_as_xyz
x,y,z
2/3+x,1/3+y,1/3+z
1/3+x,2/3+y,2/3+z
x,x-y,1/2+z
2/3+x,1/3+x-y,5/6+z
1/3+x,2/3+x-y,1/6+z
y,x,1/2-z
2/3+y,1/3+x,5/6-z
1/3+y,2/3+x,1/6-z
-x+y,y,1/2+z
2/3-x+y,1/3+y,5/6+z
1/3-x+y,2/3+y,1/6+z
-x,-x+y,1/2-z
2/3-x,1/3-x+y,5/6-z
1/3-x,2/3-x+y,1/6-z
-y,-x,1/2+z
2/3-y,1/3-x,5/6+z
1/3-y,2/3-x,1/6+z
x-y,-y,1/2-z
2/3+x-y,1/3-y,5/6-z
1/3+x-y,2/3-y,1/6-z
y,-x+y,-z
2/3+y,1/3-x+y,1/3-z
1/3+y,2/3-x+y,2/3-z
-x+y,-x,z
2/3-x+y,1/3-x,1/3+z
1/3-x+y,2/3-x,2/3+z
-x,-y,-z
2/3-x,1/3-y,1/3-z
1/3-x,2/3-y,2/3-z
-y,x-y,z
2/3-y,1/3+x-y,1/3+z
1/3-y,2/3+x-y,2/3+z
x-y,x,-z
2/3+x-y,1/3+x,1/3-z
1/3+x-y,2/3+x,2/3-z
loop_
_atom_site_label
_atom_site_fract_x
_atom_site_fract_y
_atom_site_fract_z
_atom_site_U_iso_or_equiv
Ca 0.00000 0.00000 0.00000 0.01550
C 0.00000 0.00000 0.25000 0.01771
O 0.24500 0.00000 0.25000 0.01771
