Repository: m4tt-willi4ms/riet-serv

File: ecm-occ/Cif Cards/Ca-Na Al-Si coupled substitution/Albite.cif
data_global
_chemical_name_mineral 'Albite'
loop_
_publ_author_name
'Winter J K'
'Okamura F P'
'Ghose S'
_journal_name_full 'American Mineralogist'
_journal_volume 64 
_journal_year 1979
_journal_page_first 409
_journal_page_last 423
_publ_section_title
;
 A high-temperature structural study of high albite, monalbite, and the
 analbite - monalbite phase transition
 T = 25 C
;
_database_code_amcsd 0000715
_chemical_compound_source 'Tiburon, Marin County, California, USA'
_chemical_formula_sum '(Na.998 K.002) (Si3 Al) O8'
_chemical_formula_sum ''
_cell_length_a 8.161
_cell_length_b 12.875
_cell_length_c 7.110
_cell_angle_alpha 93.53
_cell_angle_beta 116.46
_cell_angle_gamma 90.24
_cell_volume 667.122
_exptl_crystal_density_diffrn      2.611
_symmetry_space_group_name_H-M 'C -1'
loop_
_space_group_symop_operation_xyz
  'x,y,z'
  '1/2+x,1/2+y,z'
  '-x,-y,-z'
  '1/2-x,1/2-y,-z'
loop_
_atom_site_label
_atom_site_fract_x
_atom_site_fract_y
_atom_site_fract_z
_atom_site_occupancy
Na   0.27370   0.00750   0.13320   0.99750
K   0.27370   0.00750   0.13320   0.00250
Si1o   0.00900   0.16490   0.21470   0.75000
Al1o   0.00900   0.16490   0.21470   0.25000
Si1m   0.00480   0.81460   0.22890   0.75000
Al1m   0.00480   0.81460   0.22890   0.25000
Si2o   0.69040   0.10800   0.32020   0.75000
Al2o   0.69040   0.10800   0.32020   0.25000
Si2m   0.68490   0.87760   0.35370   0.75000
Al2m   0.68490   0.87760   0.35370   0.25000
Oa1   0.00530   0.13480   0.98440   1.00000
Oa2   0.59170   0.99080   0.27870   1.00000
Obo   0.82140   0.10860   0.19910   1.00000
Obm   0.81880   0.84720   0.24560   1.00000
Oco   0.01590   0.29060   0.27730   1.00000
Ocm   0.02170   0.68720   0.21840   1.00000
Odo   0.19620   0.11220   0.38790   1.00000
Odm   0.18840   0.86740   0.42670   1.00000
loop_
_atom_site_aniso_label
_atom_site_aniso_U_11
_atom_site_aniso_U_22
_atom_site_aniso_U_33
_atom_site_aniso_U_12
_atom_site_aniso_U_13
_atom_site_aniso_U_23
Na 0.01945 0.15207 0.08680 0.00760 0.00258 -0.08551
K 0.01945 0.15207 0.08680 0.00760 0.00258 -0.08551
Si1o 0.01161 0.01170 0.00980 -0.00190 0.00493 0.00041
Al1o 0.01161 0.01170 0.00980 -0.00190 0.00493 0.00041
Si1m 0.01107 0.01253 0.00960 0.00190 0.00470 0.00124
Al1m 0.01107 0.01253 0.00960 0.00190 0.00470 0.00124
Si2o 0.01026 0.01003 0.01205 -0.00048 0.00423 0.00083
Al2o 0.01026 0.01003 0.01205 -0.00048 0.00423 0.00083
Si2m 0.01053 0.00919 0.01205 0.00048 0.00446 0.00124
Al2m 0.01053 0.00919 0.01205 0.00048 0.00446 0.00124
Oa1 0.02890 0.02089 0.01736 0.00095 0.01292 0.00207
Oa2 0.01512 0.01420 0.02083 -0.00048 0.00587 0.00330
Obo 0.02107 0.02089 0.02696 -0.00428 0.01433 -0.00165
Obm 0.01972 0.02924 0.02920 0.00380 0.01527 -0.00083
Oco 0.01756 0.01755 0.02267 -0.00143 0.00845 -0.00083
Ocm 0.01810 0.01755 0.02022 0.00380 0.00470 0.00083
Odo 0.01891 0.01838 0.01593 0.00285 0.00423 0.00248
Odm 0.01891 0.02172 0.01695 -0.00190 0.00164 -0.00207

File: ecm-occ/Cif Cards/Ca-Na Al-Si coupled substitution/Andesine, An_48 Ab_52.cif
data_global
_chemical_name_mineral 'Andesine'
loop_
_publ_author_name
'FitzGerald J D'
'Parise J B'
'Mackinnon I D R'
_journal_name_full 'American Mineralogist'
_journal_volume 71 
_journal_year 1986
_journal_page_first 1399
_journal_page_last 1408
_publ_section_title
;
 Average structure of an An48 plagioclase from the Hogarth Ranges
 Sample: Neutron data
;
_database_code_amcsd 0001052
_chemical_compound_source 'Hogarth Ranges, Australia'
_chemical_formula_sum 'Ca.24 Na.26 (Al.735 Si1.265) O4'
_chemical_formula_sum ''
_cell_length_a 8.179
_cell_length_b 12.880
_cell_length_c 7.112
_cell_angle_alpha 93.44
_cell_angle_beta 116.21
_cell_angle_gamma 90.23
_cell_volume 670.583
_exptl_crystal_density_diffrn      2.673
_symmetry_space_group_name_H-M 'C -1'
loop_
_space_group_symop_operation_xyz
  'x,y,z'
  '1/2+x,1/2+y,z'
  '-x,-y,-z'
  '1/2-x,1/2-y,-z'
loop_
_atom_site_label
_atom_site_fract_x
_atom_site_fract_y
_atom_site_fract_z
_atom_site_occupancy
CaM*   0.26809  -0.01884   0.16802   0.15000
NaM*   0.26809  -0.01884   0.16802   0.29000
CaM*   0.27180   0.02701   0.10219   0.33000
NaM*   0.27180   0.02701   0.10219   0.23000
AlT1o   0.00694   0.16420   0.21481   0.51000
SiT1o   0.00694   0.16420   0.21481   0.49000
AlT1m   0.00346   0.81651   0.23115   0.32000
SiT1m   0.00346   0.81651   0.23115   0.68000
AlT2o   0.68601   0.10893   0.31813   0.32000
SiT2o   0.68601   0.10893   0.31813   0.68000
AlT2m   0.68193   0.87892   0.35638   0.32000
SiT2m   0.68193   0.87892   0.35638   0.68000
OA1   0.00387   0.13025   0.98101   1.00000
OA2   0.58279   0.99186   0.27868   1.00000
OBo   0.81405   0.10547   0.19149   1.00000
OBm   0.81627   0.85251   0.24428   1.00000
OCo   0.01490   0.29097   0.27964   1.00000
OCm   0.01466   0.68761   0.21573   1.00000
ODo   0.19785   0.10857   0.38416   1.00000
ODm   0.18964   0.86653   0.42901   1.00000
loop_
_atom_site_aniso_label
_atom_site_aniso_U_11
_atom_site_aniso_U_22
_atom_site_aniso_U_33
_atom_site_aniso_U_12
_atom_site_aniso_U_13
_atom_site_aniso_U_23
CaM' 0.01853 0.06608 0.02804 -0.01036 0.01204 -0.01674
NaM' 0.01853 0.06608 0.02804 -0.01036 0.01204 -0.01674
CaM" 0.01490 0.04416 0.03034 0.00840 0.00378 -0.01417
NaM" 0.01490 0.04416 0.03034 0.00840 0.00378 -0.01417
AlT1o 0.01259 0.01531 0.00983 -0.00167 0.00497 0.00120
SiT1o 0.01259 0.01531 0.01004 -0.00167 0.00497 0.00120
AlT1m 0.01292 0.01606 0.00971 0.00449 0.00506 0.00120
SiT1m 0.01292 0.01606 0.00971 0.00449 0.00506 0.00120
AlT2o 0.01136 0.01263 0.01246 0.00158 0.00461 0.00104
SiT2o 0.01136 0.01263 0.01246 0.00158 0.00461 0.00104
AlT2m 0.01098 0.01305 0.01170 0.00134 0.00471 0.00182
SiT2m 0.01098 0.01305 0.01170 0.00134 0.00471 0.00182
OA1 0.03109 0.02944 0.01540 0.00411 0.01376 0.00427
OA2 0.01537 0.01531 0.01909 0.00048 0.00639 0.00311
OBo 0.02262 0.02242 0.02802 -0.00215 0.01528 -0.00029
OBm 0.02259 0.03020 0.03826 0.00387 0.01838 -0.00278
OCo 0.02082 0.02275 0.02330 -0.00272 0.00972 0.00166
OCm 0.02063 0.02409 0.01889 0.00792 0.00459 -0.00037
ODo 0.02076 0.02375 0.01538 0.00172 0.00300 0.00286
ODm 0.02098 0.02685 0.01991 0.00172 0.00009 -0.00286

File: ecm-occ/Cif Cards/Ca-Na Al-Si coupled substitution/Anorthite.cif
data_global
_chemical_name_mineral 'Anorthite'
loop_
_publ_author_name
'Foit F F'
'Peacor D R'
_journal_name_full 'American Mineralogist'
_journal_volume 58 
_journal_year 1973
_journal_page_first 665
_journal_page_last 675
_publ_section_title
;
 The anorthite crystal structure at 410 and 830 C
 T = 410 C
;
_database_code_amcsd 0000370
_chemical_formula_sum 'Ca Si2 Al2 O8'
_chemical_formula_sum ''
_cell_length_a 8.194
_cell_length_b 12.897
_cell_length_c 14.190
_cell_angle_alpha 92.98
_cell_angle_beta 115.82
_cell_angle_gamma 91.15
_cell_volume 1346.516
_exptl_crystal_density_diffrn      2.745
_symmetry_space_group_name_H-M 'P -1'
loop_
_space_group_symop_operation_xyz
  'x,y,z'
  '-x,-y,-z'
loop_
_atom_site_label
_atom_site_fract_x
_atom_site_fract_y
_atom_site_fract_z
_atom_site_U_iso_or_equiv
Ca(000)   0.26720   0.98780   0.08220   0.04813
Ca(z00)   0.27400   0.03330   0.54520   0.02090
Ca(0i0)   0.77360   0.53260   0.54650   0.01608
Ca(zi0)   0.76230   0.50990   0.06560   0.02799
Si1(0000)   0.01320   0.15480   0.10690   0.01267
Si1(00i0)   0.50090   0.66440   0.60260   0.01520
Si1(mz00)   0.99980   0.81160   0.61060   0.01140
Si1(mzi0)   0.50660   0.32380   0.11290   0.01393
Si2(0z00)   0.67230   0.10590   0.66250   0.01773
Si2(0zi0)   0.18340   0.60630   0.15450   0.00887
Si2(m000)   0.67420   0.88060   0.18640   0.01520
Si2(m0i0)   0.18050   0.38220   0.67530   0.01140
Al1(0z00)   0.00590   0.15870   0.61110   0.01393
Al1(0zi0)   0.49940   0.67040   0.11260   0.01013
Al1(m000)   0.98970   0.81100   0.11920   0.01393
Al1(m0i0)   0.51150   0.31870   0.62040   0.01013
Al2(0000)   0.68960   0.11460   0.15650   0.02026
Al2(00i0)   0.18990   0.61260   0.66450   0.01140
Al2(mz00)   0.68350   0.87110   0.67270   0.01393
Al2(mzio)   0.18660   0.37990   0.18130   0.01013
OA(1000)   0.01560   0.13350   0.99430   0.02153
OA(1z00)   0.97850   0.12950   0.48690   0.01520
OA(10i0)   0.49880   0.61910   0.48700   0.01900
OA(1zio)   0.51990   0.62620   0.99470   0.01900
OA(2000)   0.58260   0.99390   0.15160   0.01646
OA(2z00)   0.57300   0.99310   0.64730   0.02153
OA(20i0)   0.07830   0.48740   0.63080   0.00887
OA(2zi0)   0.07930   0.49050   0.13130   0.00887
OB(0000)   0.81030   0.10860   0.08650   0.02406
OB(0z00)   0.81170   0.10130   0.60350   0.01773
OB(00i0)   0.33430   0.59470   0.59850   0.01646
OB(0zi0)   0.28250   0.60680   0.08190   0.02026
OB(m000)   0.82260   0.85850   0.13740   0.03293
OB(mz00)   0.81290   0.85460   0.60660   0.02026
OB(m0i0)   0.29600   0.35460   0.61610   0.02660
OB(mzio)   0.34030   0.35920   0.12620   0.04053
OC(0000)   0.02830   0.27540   0.14910   0.02153
OC(0z00)   0.03840   0.29220   0.64710   0.02026
OC(00i0)   0.49940   0.78460   0.62530   0.01393
OC(0zi0)   0.50020   0.79740   0.15110   0.01646
OC(m000)   0.99870   0.68080   0.11520   0.01646
OC(mz00)   0.00420   0.68880   0.60980   0.02280
OC(m0i0)   0.51930   0.18120   0.60230   0.02026
OC(mzi0)   0.51140   0.19260   0.09460   0.01900
OD(0000)   0.18210   0.11310   0.19410   0.03293
OD(0z00)   0.21260   0.10870   0.68790   0.01646
OD(00i0)   0.69840   0.60290   0.68220   0.01393
OD(0zi0)   0.68850   0.60010   0.19730   0.02153
OD(m000)   0.20430   0.87730   0.21360   0.02153
OD(mz00)   0.16570   0.85920   0.71600   0.03546
OD(m0i0)   0.68570   0.35970   0.72510   0.02660
OD(mzi0)   0.70240   0.36290   0.20410   0.01646

File: ecm-occ/Cif Cards/Ca-Na Al-Si coupled substitution/Bytownite, An_90 Ab_10.cif
data_global
_chemical_name_mineral 'Bytownite'
loop_
_publ_author_name
'Facchinelli A'
'Bruno E'
'Chiari G'
_journal_name_full 'Acta Crystallographica, Section B'
_journal_volume 35 
_journal_year 1979
_journal_page_first 34
_journal_page_last 42
_publ_section_title
;
 The structure of bytownite quenched from 1723 K
 Sample: non-split model
 Note: T and O anisoB's from ICSD
;
_database_code_amcsd 0009655
_chemical_compound_source 'satellite dyke, Traversella stock, Sesia Lanzo zone, Western Alps, Italy'
_chemical_formula_sum 'Ca.43 Na.07 (Al.92 Si1.08) O4'
_chemical_formula_sum ''
_cell_length_a 8.183
_cell_length_b 12.883
_cell_length_c 14.186
_cell_angle_alpha 93.38
_cell_angle_beta 115.87
_cell_angle_gamma 90.82
_cell_volume 1341.964
_exptl_crystal_density_diffrn      2.732
_symmetry_space_group_name_H-M 'I -1'
loop_
_space_group_symop_operation_xyz
  'x,y,z'
  '1/2+x,1/2+y,1/2+z'
  '-x,-y,-z'
  '1/2-x,1/2-y,1/2-z'
loop_
_atom_site_label
_atom_site_fract_x
_atom_site_fract_y
_atom_site_fract_z
_atom_site_occupancy
_atom_site_U_iso_or_equiv
Ca000   0.26700   0.98560   0.08430   0.43000   0.04610
Na000   0.26700   0.98560   0.08430   0.07000   0.04610
Ca0i0   0.77530   0.53520   0.54430   0.43000   0.01305
Na0i0   0.77530   0.53520   0.54430   0.07000   0.01305
Caz00   0.27090   0.03020   0.54530   0.43000   0.01482
Naz00   0.27090   0.03020   0.54530   0.07000   0.01482
Cazi0   0.76320   0.50480   0.07200   0.43000   0.06497
Nazi0   0.76320   0.50480   0.07200   0.07000   0.06497
AlT10000   0.00730   0.15970   0.10500   0.21000 ?
SiT10000   0.00730   0.15970   0.10500   0.79000 ?
AlT10z00   0.00380   0.16390   0.61080   0.82000 ?
SiT10z00   0.00380   0.16390   0.61080   0.18000 ?
AlT1m000   0.00090   0.81510   0.11860   0.70000 ?
SiT1m000   0.00090   0.81510   0.11860   0.30000 ?
AlT1mz00   0.00310   0.81690   0.61260   0.19000 ?
SiT1mz00   0.00310   0.81690   0.61260   0.81000 ?
AlT20000   0.68700   0.11170   0.15900   0.70000 ?
SiT20000   0.68700   0.11170   0.15900   0.30000 ?
AlT20z00   0.67920   0.10650   0.65830   0.16000 ?
SiT20z00   0.67920   0.10650   0.65830   0.84000 ?
AlT2m000   0.67720   0.88110   0.18040   0.18000 ?
SiT2m000   0.67720   0.88110   0.18040   0.82000 ?
AlT2mz00   0.68280   0.87590   0.67770   0.72000 ?
SiT2mz00   0.68280   0.87590   0.67770   0.28000 ?
OA1000   0.00680   0.12650   0.99070   1.00000 ?
OA1z00   0.00100   0.12600   0.49000   1.00000 ?
OA2000   0.57650   0.99010   0.13950   1.00000 ?
OA2z00   0.57470   0.99090   0.63840   1.00000 ?
OB0000   0.81910   0.10100   0.09220   1.00000 ?
OB0z00   0.80180   0.10220   0.59350   1.00000 ?
OBm000   0.80960   0.85480   0.12520   1.00000 ?
OBmz00   0.81970   0.85530   0.61730   1.00000 ?
OC0000   0.01250   0.28200   0.13740   1.00000 ?
OC0z00   0.01500   0.29320   0.64750   1.00000 ?
OCm000   0.00950   0.68140   0.10780   1.00000 ?
OCmz00   0.00830   0.68960   0.60200   1.00000 ?
OD0000   0.19390   0.10650   0.18770   1.00000 ?
OD0z00   0.20080   0.10400   0.69130   1.00000 ?
ODm000   0.19420   0.86760   0.21750   1.00000 ?
ODmz00   0.18720   0.86250   0.71170   1.00000 ?
loop_
_atom_site_aniso_label
_atom_site_aniso_U_11
_atom_site_aniso_U_22
_atom_site_aniso_U_33
_atom_site_aniso_U_12
_atom_site_aniso_U_13
_atom_site_aniso_U_23
Ca000 0.01809 0.08780 0.03284 -0.01341 0.00901 -0.03480
Na000 0.01809 0.08780 0.03284 -0.01341 0.00901 -0.03480
Ca0i0 0.01151 0.01756 0.00985 0.00383 0.00190 -0.00083
Na0i0 0.01151 0.01756 0.00985 0.00383 0.00190 -0.00083
Caz00 0.01288 0.01923 0.01314 0.00575 0.00380 -0.00249
Naz00 0.01288 0.01923 0.01314 0.00575 0.00380 -0.00249
Cazi0 0.01727 0.13045 0.04762 -0.00766 0.01044 -0.06132
Nazi0 0.01727 0.13045 0.04762 -0.00766 0.01044 -0.06132
AlT10000 0.01096 0.01338 0.00739 -0.00287 0.00332 0.00083
SiT10000 0.01096 0.01338 0.00739 -0.00287 0.00332 0.00083
AlT10z00 0.01179 0.01003 0.00493 -0.00239 0.00380 0.00083
SiT10z00 0.01179 0.01003 0.00493 -0.00239 0.00380 0.00083
AlT1m000 0.00987 0.01171 0.00328 0.00192 0.00237 0.00083
SiT1m000 0.00987 0.01171 0.00328 0.00192 0.00237 0.00083
AlT1mz00 0.01233 0.01254 0.00739 0.00287 0.00332 0.00166
SiT1mz00 0.01233 0.01254 0.00739 0.00287 0.00332 0.00166
AlT20000 0.00932 0.00836 0.00903 -0.00048 0.00190 0.00083
SiT20000 0.00932 0.00836 0.00903 -0.00048 0.00190 0.00083
AlT20z00 0.01042 0.00920 0.01150 0.00000 0.00285 0.00083
SiT20z00 0.01042 0.00920 0.01150 0.00000 0.00285 0.00083
AlT2m000 0.01042 0.00920 0.01150 0.00096 0.00332 0.00166
SiT2m000 0.01042 0.00920 0.01150 0.00096 0.00332 0.00166
AlT2mz00 0.01014 0.00753 0.00739 0.00000 0.00332 0.00331
SiT2mz00 0.01014 0.00753 0.00739 0.00000 0.00332 0.00331
OA1000 0.03234 0.02509 0.01067 0.00192 0.01376 0.00000
OA1z00 0.03262 0.01672 0.01396 0.00479 0.01233 0.00746
OA2000 0.01151 0.01003 0.01314 0.00000 0.00095 0.00414
OA2z00 0.01480 0.01254 0.01642 0.00000 0.00617 0.00414
OB0000 0.01782 0.02091 0.02627 -0.00431 0.01328 0.00000
OB0z00 0.02111 0.01589 0.02956 -0.00622 0.01613 -0.00580
OBm000 0.02028 0.02341 0.04352 -0.00144 0.01755 -0.00497
OBmz00 0.02357 0.02592 0.04023 0.00335 0.02230 0.00000
OC0000 0.02467 0.01672 0.01724 -0.00383 0.01233 0.00000
OC0z00 0.01371 0.01422 0.01888 -0.00670 0.00332 -0.00166
OCm000 0.01645 0.02258 0.01642 0.00383 0.00427 -0.00083
OCmz00 0.01754 0.01505 0.01067 0.00335 0.00000 0.00000
OD0000 0.01672 0.02091 0.01478 0.00287 0.00095 0.00497
OD0z00 0.01782 0.01756 0.01560 0.00096 -0.00190 0.00083
ODm000 0.01425 0.01840 0.02627 0.00192 -0.00806 -0.00414
ODmz00 0.02933 0.02676 0.02217 0.00383 -0.00142 -0.00331

File: ecm-occ/Cif Cards/Ca-Na Al-Si coupled substitution/Labradorite, An_65 Ab_35.cif
data_global
_chemical_name_mineral 'Labradorite'
loop_
_publ_author_name
'Wenk H R'
'Joswig W'
'Tagai T'
'Korekawa M'
'Smith B K'
_journal_name_full 'American Mineralogist'
_journal_volume 65 
_journal_year 1980
_journal_page_first 81
_journal_page_last 95
_publ_section_title
;
 The average structure of An 62-66 labradorite
 Sissone x-ray
 feldspar
;
_database_code_amcsd 0000762
_chemical_formula_sum 'Ca.34 Na.15 (Si1.17 Al.83) O4'
_chemical_formula_sum ''
_cell_length_a 8.152
_cell_length_b 12.834
_cell_length_c 7.079
_cell_angle_alpha 93.49
_cell_angle_beta 116.13
_cell_angle_gamma 90.4
_cell_volume 663.225
_exptl_crystal_density_diffrn      2.731
_symmetry_space_group_name_H-M 'C -1'
loop_
_space_group_symop_operation_xyz
  'x,y,z'
  '1/2+x,1/2+y,z'
  '-x,-y,-z'
  '1/2-x,1/2-y,-z'
loop_
_atom_site_label
_atom_site_fract_x
_atom_site_fract_y
_atom_site_fract_z
_atom_site_occupancy
Ca1   0.26650   0.98350   0.16920   0.34000
Na1   0.26650   0.98350   0.16920   0.15000
Ca2   0.27010   0.03040   0.09560   0.34000
Na2   0.27010   0.03040   0.09560   0.15000
Si1   0.00546   0.16279   0.21484   0.58500
Al1   0.00546   0.16279   0.21484   0.41500
Si2   0.00267   0.81695   0.23107   0.58500
Al2   0.00267   0.81695   0.23107   0.41500
Si3   0.68370   0.10883   0.31609   0.58500
Al3   0.68370   0.10883   0.31609   0.41500
Si4   0.68035   0.87876   0.35693   0.58500
Al4   0.68035   0.87876   0.35693   0.41500
Oa1   0.00120   0.12740   0.97830   1.00000
Oa2   0.57770   0.99180   0.27650   1.00000
Obo   0.81000   0.10310   0.18510   1.00000
Obm   0.81400   0.85390   0.24100   1.00000
Oco   0.01410   0.28930   0.28210   1.00000
Ocm   0.01100   0.68640   0.21080   1.00000
Odo   0.19670   0.10640   0.37980   1.00000
Odm   0.19030   0.86620   0.43150   1.00000
loop_
_atom_site_aniso_label
_atom_site_aniso_U_11
_atom_site_aniso_U_22
_atom_site_aniso_U_33
_atom_site_aniso_U_12
_atom_site_aniso_U_13
_atom_site_aniso_U_23
Ca1 0.01165 0.06558 0.02301 -0.01138 0.01057 -0.02549
Na1 0.01165 0.06558 0.02301 -0.01138 0.01057 -0.02549
Ca2 0.00948 0.02217 0.01425 0.00493 0.00305 -0.00452
Na2 0.00948 0.02217 0.01425 0.00493 0.00305 -0.00452
Si1 0.01409 0.02067 0.00814 -0.00185 0.00446 0.00267
Al1 0.01409 0.02067 0.00814 -0.00185 0.00446 0.00267
Si2 0.01409 0.01959 0.00713 0.00598 0.00432 0.00132
Al2 0.01409 0.01959 0.00713 0.00598 0.00432 0.00132
Si3 0.00650 0.01021 0.00489 0.00261 0.00164 -0.00041
Al3 0.00650 0.01021 0.00489 0.00261 0.00164 -0.00041
Si4 0.01057 0.01586 0.00937 0.00161 0.00319 0.00391
Al4 0.01057 0.01586 0.00937 0.00161 0.00319 0.00802
Oa1 0.03550 0.03387 0.01018 0.00332 0.01315 0.00206
Oa2 0.01843 0.02283 0.01283 0.00095 0.00587 0.00247
Obo 0.02412 0.02989 0.02911 -0.00332 0.01362 -0.00082
Obm 0.02358 0.03238 0.04764 0.00379 0.01527 -0.00411
Oco 0.02059 0.03736 0.02077 -0.00190 0.00799 0.00658
Ocm 0.02276 0.03346 0.01425 0.00901 0.00094 -0.00576
Odo 0.02412 0.02723 0.01222 0.00000 0.00094 0.00041
Odm 0.02574 0.03404 0.01832 0.00711 -0.00094 -0.00288

File: ecm-occ/Cif Cards/Ca-Na Al-Si coupled substitution/Oligoclase, An_18 Ab_82.cif
data_global
_chemical_name_mineral 'Oligoclase'
loop_
_publ_author_name
'Phillips M W'
'Colville A A'
'Ribbe P H'
_journal_name_full 'Zeitschrift fur Kristallographie'
_journal_volume 133 
_journal_year 1971
_journal_page_first 43
_journal_page_last 65
_publ_section_title
;
 The crystal structures of two oligoclases: a comparison with low and high albite
 Sample: An16
;
_database_code_amcsd 0010721
_chemical_compound_source 'Camedo, Switzerland'
_chemical_formula_sum '(Na.821 Ca.179) (Al1.179 Si2.821) O8'
_chemical_formula_sum ''
_cell_length_a 8.154
_cell_length_b 12.823
_cell_length_c 7.139
_cell_angle_alpha 94.06
_cell_angle_beta 116.50
_cell_angle_gamma 88.59
_cell_volume 666.322
_exptl_crystal_density_diffrn      2.642
_symmetry_space_group_name_H-M 'C -1'
loop_
_space_group_symop_operation_xyz
  'x,y,z'
  '1/2+x,1/2+y,z'
  '-x,-y,-z'
  '1/2-x,1/2-y,-z'
loop_
_atom_site_label
_atom_site_fract_x
_atom_site_fract_y
_atom_site_fract_z
_atom_site_occupancy
_atom_site_U_iso_or_equiv
Na   0.26850   0.99490   0.14230   0.82100   0.06079
Ca   0.26850   0.99490   0.14230   0.17900   0.06079
AlT1o   0.00790   0.16730   0.21040   0.74400   0.01431
SiT1o   0.00790   0.16730   0.21040   0.25600   0.01431
AlT1m   0.00350   0.81890   0.23470   0.11200   0.01077
SiT1m   0.00350   0.81890   0.23470   0.88800   0.01077
AlT2o   0.69020   0.10990   0.31600   0.15800   0.01165
SiT2o   0.69020   0.10990   0.31600   0.84200   0.01165
AlT2m   0.68230   0.88060   0.35890   0.16500   0.01102
SiT2m   0.68230   0.88060   0.35890   0.83500   0.01102
OA1   0.00520   0.13120   0.97160   1.00000 ?
OA2   0.58910   0.99540   0.27970   1.00000   0.01773
OBo   0.81250   0.10900   0.19000   1.00000   0.02026
OBm   0.81900   0.85130   0.25320   1.00000   0.02660
OCo   0.01430   0.29830   0.27400   1.00000   0.02026
OCm   0.02090   0.69160   0.22460   1.00000   0.02026
ODo   0.20320   0.10920   0.38710   1.00000   0.01900
ODm   0.18540   0.86730   0.43340   1.00000   0.02026
loop_
_atom_site_aniso_label
_atom_site_aniso_U_11
_atom_site_aniso_U_22
_atom_site_aniso_U_33
_atom_site_aniso_U_12
_atom_site_aniso_U_13
_atom_site_aniso_U_23
Na 0.02212 0.11437 0.06094 0.00189 0.00778 -0.06072
Ca 0.02212 0.11437 0.06094 0.00189 0.00778 -0.06072
AlT1o 0.01619 0.01492 0.01379 -0.00284 0.00660 0.00124
SiT1o 0.01619 0.01492 0.01379 -0.00284 0.00660 0.00124
AlT1m 0.01214 0.01077 0.01029 0.00142 0.00471 0.00124
SiT1m 0.01214 0.01077 0.01029 0.00142 0.00471 0.00124
AlT2o 0.01187 0.00995 0.01215 -0.00095 0.00471 0.00041
SiT2o 0.01187 0.00995 0.01215 -0.00095 0.00471 0.00041
AlT2m 0.01025 0.00995 0.01235 0.00047 0.00448 0.00083
SiT2m 0.01025 0.00995 0.01235 0.00047 0.00448 0.00083
OA2 0.01457 0.01326 0.01791 -0.00142 0.00542 0.00289
OBo 0.01969 0.02072 0.02162 -0.00284 0.00966 -0.00083
OBm 0.02832 0.02403 0.03314 0.00331 0.01979 0.00083
OCo 0.01753 0.02072 0.02079 -0.00426 0.00754 -0.00330
OCm 0.02239 0.01989 0.02100 0.00236 0.00872 0.00041
ODo 0.02131 0.01906 0.01709 0.00095 0.00660 0.00248
ODm 0.02212 0.01823 0.02059 0.00000 0.00566 -0.00083
