Repository: m4tt-willi4ms/riet-serv

File: ecm-occ/Cif Cards/Fe-Mg single element substitution/Olivine, Fayalite, pure Fe.cif
data_global
_chemical_name_mineral 'Fayalite'
loop_
_publ_author_name
'Smyth J R'
_journal_name_full 'American Mineralogist'
_journal_volume 60 
_journal_year 1975
_journal_page_first 1092
_journal_page_last 1097
_publ_section_title
;
 High temperature crystal chemistry of fayalite
 T = 20 deg C
 olivine
;
_database_code_amcsd 0000480
_chemical_formula_sum 'Fe2 Si O4'
_chemical_formula_sum ''
_cell_length_a 4.818
_cell_length_b 10.471
_cell_length_c 6.086
_cell_angle_alpha 90
_cell_angle_beta 90
_cell_angle_gamma 90
_cell_volume 307.034
_exptl_crystal_density_diffrn      4.408
_symmetry_space_group_name_H-M 'P b n m'
loop_
_space_group_symop_operation_xyz
  'x,y,z'
  'x,y,1/2-z'
  '-x,-y,1/2+z'
  '1/2+x,1/2-y,1/2+z'
  '1/2-x,1/2+y,1/2-z'
  '1/2-x,1/2+y,z'
  '1/2+x,1/2-y,-z'
  '-x,-y,-z'
loop_
_atom_site_label
_atom_site_fract_x
_atom_site_fract_y
_atom_site_fract_z
Fe1   0.00000   0.00000   0.00000
Fe2   0.98530   0.28000   0.25000
Si   0.42920   0.09750   0.25000
O1   0.76870   0.09280   0.25000
O2   0.20760   0.45290   0.25000
O3   0.28840   0.16370   0.03830
loop_
_atom_site_aniso_label
_atom_site_aniso_U_11
_atom_site_aniso_U_22
_atom_site_aniso_U_33
_atom_site_aniso_U_12
_atom_site_aniso_U_13
_atom_site_aniso_U_23
Fe1 0.00412 0.01055 0.00657 0.00051 -0.00089 -0.00129
Fe2 0.00529 0.00722 0.00638 0.00000 0.00000 0.00000
Si 0.00223 0.00667 0.00638 0.00051 0.00000 0.00000
O1 0.00306 0.00778 0.00919 0.00358 0.00000 0.00000
O2 0.00071 0.01000 0.00544 -0.00153 0.00000 0.00000
O3 0.00412 0.00611 0.00844 -0.00077 -0.00074 0.00226

File: ecm-occ/Cif Cards/Fe-Mg single element substitution/Olivine, Forsterite, pure Mg.cif
data_global
_chemical_name_mineral 'Forsterite'
loop_
_publ_author_name
'Bostrom D'
_journal_name_full 'American Mineralogist'
_journal_volume 72 
_journal_year 1987
_journal_page_first 965
_journal_page_last 972
_publ_section_title
;
 Single-crystal X-ray diffraction studies of synthetic Ni-Mg olivine solid
 solutions
 Sample: XNi2+ = 0.00
;
_database_code_amcsd 0001118
_chemical_formula_sum 'Mg2 Si O4'
_chemical_formula_sum ''
_cell_length_a 4.749
_cell_length_b 10.1985
_cell_length_c 5.9792
_cell_angle_alpha 90
_cell_angle_beta 90
_cell_angle_gamma 90
_cell_volume 289.589
_exptl_crystal_density_diffrn      3.227
_symmetry_space_group_name_H-M 'P b n m'
loop_
_space_group_symop_operation_xyz
  'x,y,z'
  'x,y,1/2-z'
  '-x,-y,1/2+z'
  '1/2+x,1/2-y,1/2+z'
  '1/2-x,1/2+y,1/2-z'
  '1/2-x,1/2+y,z'
  '1/2+x,1/2-y,-z'
  '-x,-y,-z'
loop_
_atom_site_label
_atom_site_fract_x
_atom_site_fract_y
_atom_site_fract_z
Mg1   0.00000   0.00000   0.00000
Mg2   0.99130   0.27730   0.25000
Si   0.42610   0.09400   0.25000
O1   0.76580   0.09190   0.25000
O2   0.22100   0.44700   0.25000
O3   0.27740   0.16300   0.03290
loop_
_atom_site_aniso_label
_atom_site_aniso_U_11
_atom_site_aniso_U_22
_atom_site_aniso_U_33
_atom_site_aniso_U_12
_atom_site_aniso_U_13
_atom_site_aniso_U_23
Mg1 0.01977 0.04110 0.02300 -0.00172 -0.00676 -0.01081
Mg2 0.06924 0.06270 0.06248 -0.00098 0.00000 0.00000
Si 0.03850 0.05480 0.04872 0.00098 0.00000 0.00000
O1 0.04536 0.07535 0.07064 -0.00196 0.00000 0.00000
O2 0.06056 0.05322 0.07317 0.00294 0.00000 0.00000
O3 0.05804 0.07798 0.06212 0.00712 0.00000 0.01637

File: ecm-occ/Cif Cards/Fe-Mg single element substitution/Olivine, natural.cif
data_global
_chemical_name_mineral 'Forsterite'
loop_
_publ_author_name
'Birle J D'
'Gibbs G V'
'Moore P B'
'Smith J V'
_journal_name_full 'American Mineralogist'
_journal_volume 53 
_journal_year 1968
_journal_page_first 807
_journal_page_last 824
_publ_section_title
;
 Crystal structures of natural olivines
 Note: variety hyalosiderite
;
_database_code_amcsd 0000172
_chemical_formula_sum 'Mg1.07 Fe.912 Mn.012 Ca.004 Si O4'
_chemical_formula_sum ''
_cell_length_a 4.785
_cell_length_b 10.325
_cell_length_c 6.038
_cell_angle_alpha 90
_cell_angle_beta 90
_cell_angle_gamma 90
_cell_volume 298.308
_exptl_crystal_density_diffrn      3.782
_symmetry_space_group_name_H-M 'P b n m'
loop_
_space_group_symop_operation_xyz
  'x,y,z'
  'x,y,1/2-z'
  '-x,-y,1/2+z'
  '1/2+x,1/2-y,1/2+z'
  '1/2-x,1/2+y,1/2-z'
  '1/2-x,1/2+y,z'
  '1/2+x,1/2-y,-z'
  '-x,-y,-z'
loop_
_atom_site_label
_atom_site_fract_x
_atom_site_fract_y
_atom_site_fract_z
_atom_site_occupancy
_atom_site_U_iso_or_equiv
Mg1   0.00000   0.00000   0.00000   0.53500   0.00405
Fe1   0.00000   0.00000   0.00000   0.45600   0.00405
Mn1   0.00000   0.00000   0.00000   0.00600   0.00405
Ca1   0.00000   0.00000   0.00000   0.00200   0.00405
Mg2   0.98598   0.27880   0.25000   0.53500   0.00469
Fe2   0.98598   0.27880   0.25000   0.45600   0.00469
Mn2   0.98598   0.27880   0.25000   0.00600   0.00469
Ca2   0.98598   0.27880   0.25000   0.00200   0.00469
Si   0.42843   0.09587   0.25000   1.00000   0.00241
O1   0.76566   0.09430   0.25000   1.00000   0.00507
O2   0.21642   0.45084   0.25000   1.00000   0.00709
O3   0.28264   0.16370   0.03435   1.00000   0.00633

File: ecm-occ/Cif Cards/Fe-Mg single element substitution/Olivine, synthetic, Mg_90 Fe_10.cif
data_global
_chemical_name_mineral 'Forsterite'
loop_
_publ_author_name
'Birle J D'
'Gibbs G V'
'Moore P B'
'Smith J V'
_journal_name_full 'American Mineralogist'
_journal_volume 53 
_journal_year 1968
_journal_page_first 807
_journal_page_last 824
_publ_section_title
;
 Crystal structures of natural olivines
;
_database_code_amcsd 0000171
_chemical_formula_sum '(Mg1.8 Fe.2) Si O4'
_chemical_formula_sum ''
_cell_length_a 4.762
_cell_length_b 10.225
_cell_length_c 5.994
_cell_angle_alpha 90
_cell_angle_beta 90
_cell_angle_gamma 90
_cell_volume 291.857
_exptl_crystal_density_diffrn      3.346
_symmetry_space_group_name_H-M 'P b n m'
loop_
_space_group_symop_operation_xyz
  'x,y,z'
  'x,y,1/2-z'
  '-x,-y,1/2+z'
  '1/2+x,1/2-y,1/2+z'
  '1/2-x,1/2+y,1/2-z'
  '1/2-x,1/2+y,z'
  '1/2+x,1/2-y,-z'
  '-x,-y,-z'
loop_
_atom_site_label
_atom_site_fract_x
_atom_site_fract_y
_atom_site_fract_z
_atom_site_occupancy
_atom_site_U_iso_or_equiv
Mg1   0.00000   0.00000   0.00000   0.90000   0.00418
Fe1   0.00000   0.00000   0.00000   0.10000   0.00418
Mg2   0.98975   0.27743   0.25000   0.90000   0.00456
Fe2   0.98975   0.27743   0.25000   0.10000   0.00456
Si   0.42693   0.09434   0.25000   1.00000   0.00253
O1   0.76580   0.09186   0.25000   1.00000   0.00443
O2   0.22012   0.44779   0.25000   1.00000   0.00532
O3   0.27810   0.16346   0.03431   1.00000   0.00519
