Repository: m4tt-willi4ms/riet-serv

File: 9007634.cif
#------------------------------------------------------------------------------
#$Date: 2016-02-18 13:08:31 +0200 (Thu, 18 Feb 2016) $
#$Revision: 176725 $
#$URL: svn://www.crystallography.net/cod/cif/9/00/76/9007634.cif $
#------------------------------------------------------------------------------
#
# This file is available in the Crystallography Open Database (COD),
# http://www.crystallography.net/. The original data for this entry
# were provided the American Mineralogist Crystal Structure Database,
# http://rruff.geo.arizona.edu/AMS/amcsd.php
#
# The file may be used within the scientific community so long as
# proper attribution is given to the journal article from which the
# data were obtained.
#
data_9007634
loop_
_publ_author_name
'Ishizawa, N.'
'Miyata, T.'
'Minato, I.'
'Marumo, F.'
'Iwai, S.'
_publ_section_title
;
 A structural investigation of alpha-Al2O3 at 2170 K
 T = 300 K
;
_journal_name_full               'Acta Crystallographica, Section B'
_journal_page_first              228
_journal_page_last               230
_journal_paper_doi               10.1107/S0567740880002981
_journal_volume                  36
_journal_year                    1980
_chemical_formula_sum            'Al2 O3'
_chemical_name_mineral           Corundum
_space_group_IT_number           167
_symmetry_space_group_name_Hall  '-R 3 2"c'
_symmetry_space_group_name_H-M   'R -3 c :H'
_cell_angle_alpha                90
_cell_angle_beta                 90
_cell_angle_gamma                120
_cell_length_a                   4.754
_cell_length_b                   4.754
_cell_length_c                   12.99
_cell_volume                     254.248
_diffrn_ambient_temperature      300
_exptl_crystal_density_diffrn    3.996
_cod_original_sg_symbol_H-M      'R -3 c'
_cod_database_code               9007634
loop_
_symmetry_equiv_pos_as_xyz
x,y,z
2/3+x,1/3+y,1/3+z
1/3+x,2/3+y,2/3+z
x,x-y,1/2+z
2/3+x,1/3+x-y,5/6+z
1/3+x,2/3+x-y,1/6+z
y,x,1/2-z
2/3+y,1/3+x,5/6-z
1/3+y,2/3+x,1/6-z
-x+y,y,1/2+z
2/3-x+y,1/3+y,5/6+z
1/3-x+y,2/3+y,1/6+z
-x,-x+y,1/2-z
2/3-x,1/3-x+y,5/6-z
1/3-x,2/3-x+y,1/6-z
-y,-x,1/2+z
2/3-y,1/3-x,5/6+z
1/3-y,2/3-x,1/6+z
x-y,-y,1/2-z
2/3+x-y,1/3-y,5/6-z
1/3+x-y,2/3-y,1/6-z
y,-x+y,-z
2/3+y,1/3-x+y,1/3-z
1/3+y,2/3-x+y,2/3-z
-x+y,-x,z
2/3-x+y,1/3-x,1/3+z
1/3-x+y,2/3-x,2/3+z
-x,-y,-z
2/3-x,1/3-y,1/3-z
1/3-x,2/3-y,2/3-z
-y,x-y,z
2/3-y,1/3+x-y,1/3+z
1/3-y,2/3+x-y,2/3+z
x-y,x,-z
2/3+x-y,1/3+x,1/3-z
1/3+x-y,2/3+x,2/3-z
loop_
_atom_site_aniso_label
_atom_site_aniso_U_11
_atom_site_aniso_U_22
_atom_site_aniso_U_33
_atom_site_aniso_U_12
_atom_site_aniso_U_13
_atom_site_aniso_U_23
Al 0.00510 0.00510 0.00190 0.00255 0.00000 0.00000
O 0.00510 0.00510 0.00250 0.00255 0.00035 0.00070
loop_
_atom_site_label
_atom_site_fract_x
_atom_site_fract_y
_atom_site_fract_z
_atom_site_U_iso_or_equiv
Al 0.00000 0.00000 0.35228 0.00405
O 0.30640 0.00000 0.25000 0.00418
